Repository: XRDFPSR/Profex-MCP

# Profex — Open Source XRD & Rietveld Refinement
**Profex** is a graphical program for Rietveld refinement of powder X-ray diffraction (XRD) data, based on the [BGMN](http://www.bgmn.de/) refinement kernel. It supports phase identification, phase quantification, structure refinement, and provides a large set of convenience features for powder diffraction analysis.

This repository adds **AI-agent-friendly features, MCP (Model Context Protocol) integration, and a standalone Python Search-Match engine** with an auto-generated mineral fingerprint database (2980 entries).

| Attribute        | Value                                      |
|------------------|--------------------------------------------|
| **Version**      | 5.6.1 (Profex) + v0.4.0 (pyprofex)        |
| **Upstream**     | [profex-xrd.org](https://www.profex-xrd.org/) |
| **Kernel**       | BGMN ([bgmn.de](http://www.bgmn.de/))      |
| **License**      | GNU General Public License v2 or later     |
| **Language**     | C++ (Qt 5/6) + Python (Search-Match engine) |
| **Platforms**    | Windows, Linux, macOS                      |

---

## Quick Start — Search-Match CLI

```

# Download the binary from Releases
wget https://github.com/PhaseAnalysisXRD/profex/releases/download/v0.4.0/pyprofex
chmod +x pyprofex

# Identify phases from d-spacings
./pyprofex search 4.255 3.343 2.457 2.282 2.237 --elements Si,O

# Show database statistics
./pyprofex db-info

# List fingerprints in the database
./pyprofex list-db --search quartz

# Run MCP server for AI assistants
./pyprofex mcp
```

The binary is a **25MB standalone executable** containing the full 2980-entry fingerprint database.

---

## pyprofex — Python Search-Match Engine

A Python CLI tool for XRD phase identification, located in `pyprofex/`. Requires no Qt, no compiled binaries — pure Python.

### Commands

| Command | Description |
|---------|-------------|
| `search <d-spacings>` | Identify phases from observed d-spacings |
| `list-db [--search name]` | List/browse the fingerprint database |
| `db-info` | Show database statistics |
| `suggest-elements <d-spacings>` | Suggest elements from observed peak positions |
| `mcp` | Run MCP server for AI assistant integration |

### Fingerprint Database (2980 entries)

| Source | Count | Description |
|--------|-------|-------------|
| **Auto-generated from COD CIF** | 2262 | Calculated with symmetry expansion + structure factor |
| **POWCOD inorganic minerals** | 691 | From Qualx2 database (<150 peaks, mineral names only) |
| **Manually verified** | 27 | Calibrated against known standard patterns |
| **Total** | **2980** | Coverage: 87% of 177 common minerals |

### Performance

- **Load time**: 0.023s (pre-compiled pickle)
- **Single-phase accuracy**: 100%
- **Multi-phase accuracy**: ~30-40% (on 2980-entry database with diverse candidates)
- **Search speed**: <0.5s per sample

---

## Project Structure

```
profex/
├── profex/               # Main GUI application (Qt Widgets)
├── libXrdIO/             # Core I/O and data processing library
│   ├── crystal/          # Crystal structure calculations
│   ├── curveFitting/     # Peak fitting models
│   ├── parser/           # BGMN/CIF/COD file parsers
│   ├── import/           # XRD data format importers (30+ formats)
│   └── export/           # Data export handlers
├── cmdtools/             # Command-line tools
│   ├── pxanytoxy/        # XRD format converter
│   └── pxapplypreset/    # Preset application CLI
├── pyprofex/             # Python Search-Match engine [🚀 NEW]
│   ├── profex_cli.py     # CLI entry point
│   ├── search_match.py   # Unified search engine (manual + auto + POWCOD)
│   ├── cif2fingerprint.py # CIF → powder diffraction calculator
│   ├── mcp_server.py     # MCP server for AI integration
│   ├── peaks.py          # Peak finding and Gaussian fitting
│   ├── fingerprints.py   # Manually verified fingerprints (27)
│   ├── fingerprints_auto.py  # Auto-generated CIF fingerprints (2262)
│   ├── build_fingerprints.py # Pipeline: COD db3 → CIF → fingerprints

# XRD RAG Knowledge Base — Profex AI Agent Reference

This directory contains structured reference material for AI agents working with
Profex/BGMN for XRD analysis. The content is designed for RAG (Retrieval-Augmented
Generation) workflows — AI assistants can index these markdown files for semantic
search during refinement sessions.

## Available References

| File | Content |
|------|---------|
| `bgmn-parameters.md` | BGMN parameter reference (.par file format) |
| `rietveld-guidelines.md` | Best practices for Rietveld refinement |
| `phase-identification.md` | Search-Match and phase identification guide |

## Usage with AI Agents

Point your AI agent to this directory for XRD-specific knowledge:

```python

# Example: loading RAG context
import glob
rag_context = ""
for f in glob.glob("knowledge-base/*.md"):
    with open(f) as fh:
        rag_context += f"\n\n---\n# From: {f.name}\n" + fh.read()
```

File: knowledge-base/s2-complete.md
# S2 阶段完成记录

## 完成内容

| 任务 | 文件 | 完成情况 |
|------|------|---------|
| S2.1 高斯拟合峰位 | `pyprofex/peaks.py` | ✅ 新增 `gaussian_refine()` 函数，三点高斯拟合替代抛物线 |
| S2.2 自适应容差 | `pyprofex/search_match.py` | ✅ 新增 `adaptive_tolerance()` 函数，d<2→0.025，d<4→0.033，d≥4→0.040 |
| S2.2 自适应匹配引擎 | `pyprofex/search_match.py` | ✅ 新增 `independent_score_all_adaptive()` 函数 |

## 准确率演变

| 版本 | 策略 | 准确率 |
|------|------|--------|
| V2 | 原始指纹库+抛物线 | 82% |
| S1 | 迭代扣除V3 | 56% |
| S1 | 独立评分+抛物线 | 68% |
| **S2.1** | **独立评分+高斯拟合** | **74%** |
| S2.2 | +自适应容差 | 74% |

## 关键改进

**高斯拟合带来的突破**：
- 7-1（铝土矿 7相）: 29% → 100% ✅ 所有7个相精确识别
- 7-2（天然矿物 7相）: 29% → 71% ✅ Albite/Quartz/K-Feldspar/Biotite 正确
- 4-1（4相）: 75% → 100% ✅ Brucite 低角度峰正确匹配
- 1-2（NCM 811）: 0% → 100% ✅ 高斯拟合让层状结构峰位稳定

**自适应容差的改进**：
- 4-1（Brucite d=4.77Å）: 低角度容差放大后正确匹配

## 仍然存在的问题

| 问题 | 影响 |
|------|------|
| 5-2/5-2b 择优取向 | 始终 ~20-40%，物理问题非算法能解决 |
| 低含量相（<5%） | 7-2 中 Clinochlore/Hornblende/Zircon 峰弱 |
| 5-3 Calcite 被 Magnesite 替代 | d=3.04/3.03 几乎重叠 |

## 本地产出（待提交）

```
pyprofex/peaks.py            — 新文件: 峰位查找引擎(高斯/抛物线/自适应)
pyprofex/search_match.py     — 更新: +自适应容差匹配引擎
```

File: knowledge-base/s3-complete.md
# S3 阶段完成记录

## 完成内容

| 任务 | 文件 | 完成情况 |
|------|------|---------|
| S3.1 非晶相检测 | `pyprofex/peaks.py` | ✅ 双背景估计算法，8-80°范围，限制假阳性 |
| S3.2 全分析管线 | `pyprofex/peaks.py` | ✅ `full_analysis()` 整合峰查找+物相鉴定+非晶 |

## 检测算法

**原理**: 用两个不同尺度的背景估计分离宽信号：
- 正常背景(~0.6°窗口) → 扣晶体峰
- 宽背景(~4°窗口) → 扣晶体+非晶
- 非晶贡献 = 正常背景 - 宽背景

**有效性验证**:
- 3-2（含非晶玻璃）: 鼓包检出 ✅ 中心22.4°, 宽6.6°
- 3-1（无非晶）: 未检出 ✅

## 当前完整管线准确率

| 版本 | 准确率 | 关键改进 |
|------|--------|---------|
| S1 抛物线 | 68% | — |
| S2.1 高斯 | 74% | 7-1 铝土矿 29%→100% |
| S2.2 自适应 | 74% | 4-1 75%→100% |
| **S3 全管线** | **74%** | +非晶检测能力 |

## 后续方向

1. **5-2/5-2b 择优取向** — 这是物理问题，算法无法解决
2. **低含量相** — 7-2 的 Zircon/Clinochlore 需要更精细峰查找
3. **整体 → 提交 GitHub**

File: knowledge-base/search-match-improvement-plan.md
# Search-Match 优化计划 — 物相鉴定精度提升方案

## 当前瓶颈

| 问题 | 影响 | 优先级 |
|------|------|--------|
| 无强度信息 | 无法区分择优取向/区分同d值不同物相 | P0 |
| 无多相迭代扣除 | 低含量相被主相峰覆盖 | P0 |
| 指纹库依赖手工 | 维护成本高，容易遗漏 | P0 |
| 无置信度评分(FOM) | 无法区分多个候选 | P1 |
| 峰位精度不足 | 低角度峰误差大 | P1 |
| 非晶相检测缺失 | 3-2 非晶玻璃被忽略 | P2 |
| 择优取向校正 | 5-2/5-2b 结果不一致 | P2 |

## 优化方案

### 1. 强度加权匹配 + FOM 评分（P0，1天）
- 不需要精确强度，用"强/中/弱"分级代替（归一化 Three-tier）
- FOM = 匹配峰数 × 平均强度权重 / (1 + 未匹配实验峰数)
- 择优取向检测：如果最强峰与理论最强峰不符，标记"可能取向"

### 2. CIF → 理论衍射峰自动生成（P0，1-2天）
- 从 COD 下载 CIF → 用 Python 计算粉末衍射峰
- 不需要安装 pycodcif/pymatgen，直接用 BGMN 内核算
- 或者用 Python 的套公式法：Bragg定律 + 结构因子
- 生成所有常见矿物的 d 峰列表，自动化指纹库维护

### 3. 多相迭代扣除 Search-Match（P0，1天）
- Step 1: 全谱峰搜索
- Step 2: 匹配主相（匹配峰最多的）
- Step 3: 从实验峰中扣除主相的理论峰  
- Step 4: 在剩余峰中继续匹配下一相
- Step 5: 重复直到所有峰都有归属或无法匹配

### 4. 强度分级 + 择优取向提示（P1，0.5天）
- 对每个匹配的物相，将实验峰的强度排序与理论峰强度排序对比
- 计算 Spearman 秩相关系数
- 如果排名偏差大 → 标记为"择优取向可能"

### 5. 非晶相检测（P2，0.5天）
- 全局背景拟合（Chebyshev 多项式）
- 检测 >5° 宽的鼓包 (FWHM > 2° 2θ)
- 报告鼓包位置 + 半高宽作为非晶信息

### 6. 自动指纹库扩展（持续）
- 每遇到一个新物相（经人工验证），自动提取其 d 峰并加入数据库
- 验证数据集作为回归测试

## 预期效果

| 样品 | 当前准确率 | 预期准确率 |
|------|-----------|-----------|
| 1-1,1-2（单相） | 100% | 100% |
| 2-1,2-2 | 100% | 100% |
| 3-1,3-2,4-1 | 100% | 100% |
| 5-1（碳酸盐岩） | 100% | 100% |
| 5-2/5-2b（择优取向）| 40-60% | 80%+ |
| 5-3（水泥组合） | 100% | 100% |
| 7-1（铝土矿） | 86% | 100% |
| 7-2（天然矿物） | 57% | 85%+ |
| **整体** | **82%** | **> 94%** |

File: knowledge-base/validation-dataset.md
# XRD 物相鉴定真实参照数据集
# 这些数据来自实际 Profex 物相分析项目，可作为 Search-Match 算法验证的 ground truth
#
# 格式：
#   样品编号 | 物相数 | EDX元素 | 鉴定结果（物相名 + 化学式 + d-spacing指纹）
#
# 注：O 和 OH 基团为超轻元素，EDX 无法直接检出

## 1-1: 单相 — 磷酸铁锂（电池正极材料）
- n=1 | Fe,P | LiFePO₄（三斜晶系，橄榄石结构）
- 主峰 d: 3.48Å(200), 2.51Å(311), 2.99Å(211), 3.87Å(201), 4.27Å(101), 5.17Å(110)
- COD ID: 1532017 (LiFePO₄)

## 1-2: 单相 — NCM 811（三元正极材料）
- n=1 | Ni,Co,Mn | LiNi₀.₈Co₀.₁Mn₀.₁O₂（六方层状，α-NaFeO₂结构）
- 主峰 d: 4.73Å(003), 2.45Å(101), 2.04Å(104), 1.44Å(018/110), 1.87Å(015), 2.35Å(006/102)
- 特征：003峰与104峰的强度比 ~1.5，层状有序度的标志

## 2-1: 双相 — 氧化锌 + 方解石
- n=2 | Zn,Ca | ZnO (Zincite) + CaCO₃ (Calcite)
- ZnO: 2.48Å(101), 2.82Å(100), 2.60Å(002), 1.63Å(110), 1.48Å(103)
- CaCO₃: 3.04Å(104), 2.29Å(113), 2.10Å(202), 1.91Å(108)

## 2-2: 双相 — 锐钛矿 + 金红石（两种TiO₂多型体）
- n=2 | Ti | TiO₂ (Anatase) + TiO₂ (Rutile)
- Anatase: 3.52Å(101), 1.89Å(200), 2.38Å(004), 1.70Å(105), 2.49Å(103)
- Rutile: 3.25Å(110), 1.69Å(211), 2.49Å(101), 2.19Å(111), 1.36Å(310)

## 3-1: 三相
- n=3 | Zn,Al,Ca | ZnO + Al₂O₃ (Corundum) + CaF₂ (Fluorite)
- Corundum: 3.48Å(012), 2.55Å(104), 2.38Å(110), 1.74Å(116), 2.09Å(113)
- CaF₂: 3.16Å(111), 1.93Å(220), 1.65Å(311), 2.51Å(200), 1.12Å(331)

## 3-2: 三相 + 非晶
- n=3 (+非晶) | Zn,Al,Ca,Si,Na,Fe | ZnO + Al₂O₃ + CaF₂ + 非晶玻璃
- 非晶玻璃的特征：15-35° 2θ之间的宽鼓包，无尖锐衍射峰
- Na,Fe,Si 元素主要存在于非晶相中

## 4-1: 四相
- n=4 | Zn,Al,Ca,Mg | ZnO + Al₂O₃ + CaF₂ + Mg(OH)₂ (Brucite)
- Brucite: 4.77Å(001), 2.36Å(101), 1.79Å(012), 1.57Å(110), 2.73Å(011)

## 5-1: 五相 — 碳酸盐岩组合
- n=5 | Si,Ca,Mg | α-SiO₂ (Quartz) + SiO₂ (Cristobalite) + CaCO₃ + MgCO₃ + CaMg(CO₃)₂
- Quartz: 3.34Å(101), 4.26Å(100), 1.82Å(112), 2.46Å(110)
- Cristobalite: 4.05Å(101), 2.49Å(200), 2.84Å(111), 2.12Å(210)
- Calcite: 3.04Å(104)
- Magnesite (MgCO₃): 2.74Å(104), 2.10Å(202), 1.70Å(211), 3.53Å(012)
- Dolomite: 2.89Å(104), 2.74Å(006/110), 3.03Å(101), 2.10Å(202)

## 5-2 / 5-2b: 五相 — 同一组合，择优取向差异
- n=5 | K,Al,Si,Ca,Fe | α-SiO₂ + Cristobalite + CaCO₃ + Fe₂O₃ (Hematite) + Muscovite
- Hematite: 2.70Å(104), 2.52Å(110), 1.69Å(116), 1.84Å(024), 3.68Å(012)
- Muscovite: 10.0Å(001), 4.48Å(110), 3.35Å(114), 2.58Å(131), 1.99Å(204)
- ⚠ 5-2 因制样择优取向导致 Muscovite (001) d=10.0Å 异常增强
- ⚠ 5-2b 取向减弱后 Quartz 和 Hematite 峰相对增强

## 5-3: 五相 — 水泥/耐火材料组合
- n=5 | Al,Si,Ca,Fe,P | SiO₂ + Ca₂Al₂SiO₇ + Ca₅(PO₄)₃F + α-FeO(OH) + Al₂[(OH)₄/Si₂O₅]
- Gehlenite (Ca₂Al₂SiO₇): 3.74Å(211), 2.85Å(310), 2.44Å(311), 1.76Å(411)
- Fluorapatite (Ca₅(PO₄)₃F): 2.80Å(211), 2.72Å(300), 2.26Å(400), 1.94Å(322)
- Goethite (α-FeOOH): 4.18Å(110), 2.45Å(111), 2.69Å(130), 1.72Å(022)
- Kaolinite: 7.14Å(001), 4.18Å(020), 3.57Å(002), 2.55Å(201)

## 7-1: 七相 — 合成铝土矿
- n=7 | Al,Si,Ti,Fe | SiO₂ + Boehmite + Anatase + Goethite + Kaolinite + Gibbsite + Hematite
- Boehmite (γ-AlOOH): 6.11Å(020), 3.16Å(120), 2.35Å(031), 1.86Å(051/200)
- Gibbsite (Al(OH)₃): 4.85Å(002), 4.37Å(110), 4.33Å(200), 2.46Å(310), 2.39Å(112)
- Quartz: 3.34Å
- Anatase: 3.52Å
- Goethite: 4.18Å
- Kaolinite: 7.14Å
- Hematite: 2.70Å

## 7-2: 七相 — 天然矿物（花岗质岩石）
- n=7 | Na,Mg,Al,Si,K,Ca,Fe | Qtz + Kfs + Ab + Bt + Clc + Hbl + Zrn
- Quartz (SiO₂): 3.34Å(101)
- K-Feldspar/Microcline (KAlSi₃O₈): 3.32Å(040), 4.06Å(201), 3.93Å(130)
- Albite (NaAlSi₃O₈): 3.19Å(002), 4.03Å(201), 3.21Å(040), 3.75Å(131)
- Biotite (K(Mg,Fe)₃AlSi₃O₁₀(OH)₂): 10.0Å(001), 3.35Å(003), 2.63Å(200), 1.54Å(060)
- Clinochlore ((Mg,Fe)₅Al(AlSi₃O₁₀)(OH)₈): 14.2Å(001), 7.07Å(002), 4.72Å(003), 3.54Å(004)
- Hornblende (Ca₂(Mg,Fe,Al)₅(Al,Si)₈O₂₂(OH)₂): 8.4Å(110), 3.12Å(310), 2.70Å(151)
- Zircon (ZrSiO₄): 3.30Å(200), 2.52Å(112), 1.72Å(312), 1.65Å(321)
